Repository: ebinakai/katolab-graph-visualize

# Kato Lab Graph Visualize

## 概要

実験・測定で得られた数値データ（テキストファイル）から、分光スペクトルのグラフ作成・ピーク解析を行うツール群です。
従来のスクリプトベースの構成から、柔軟な解析と可視化が可能な **Jupyter Notebook** ベースの構成に移行しました。

---

## 解析ノートブック

| ファイル | 役割 |
| --- | --- |
| `raman.ipynb` | **ラマン分光マッピング解析**<br>多点観測データ (.txt) の読込、ベースライン補正 (ALS)、ピークフィッティング、マッピング可視化。 |
| `pl.ipynb` | **PL (Photoluminescence) 解析**<br>単点スペクトルおよびマッピングデータの解析。Voigt 関数を用いた精密なピークフィッティングに対応。 |
| `graphen.ipynb` | **グラフェン品質評価・比較**<br>解析済みデータ (summary.csv) を集計し、2D/G比やG/D比の統計的比較（ヒストグラム、相関図）を実行。 |

---

## 補助スクリプト

| ファイル | 役割 |
| --- | --- |
| `spectra_analysis_single.py` | 単一スペクトル向けの段階的パイプライン解析エントリポイント。 |

---

## セットアップ

本プロジェクトは [uv](https://github.com/astral-sh/uv) を使用してパッケージ管理を行っています。

```bash
uv sync
```

---

## 実行方法

### 1. ノートブックによる解析

Jupyter Lab を起動して、各 `.ipynb` ファイルを実行します。

```bash
uv run jupyter lab
```

### 2. 単一スペクトル解析（CLI）

```bash
uv run spectra_analysis_single.py
```

---

## データ構造

`data/` ディレクトリに、解析対象のテキストファイルを配置します。

```text
data/
  ├─ spectra_mapping/   # マッピングデータ (Raman 等)
  ├─ pl/                # PL データ
  └─ spectra_single/    # 単一スペクトルデータ
```

---

## 解析フロー (Raman/PL Mapping)

1. **データ読込**: ASCII 形式等のテキストデータから波長・座標・強度を抽出。
2. **前処理**: 
   - **ALS (Asymmetric Least Squares)** によるベースライン補正。
   - Savitzky-Golay フィルタによる平滑化。
3. **ピークフィッティング**:
   - `lmfit` を使用した Lorentzian/Gaussian/Voigt 関数による最適化。
   - D, G, 2D 等の主要ピークの強度・中心位置・半値幅を算出。
4. **可視化**:
   - 2D 強度マップの生成。
   - フィッティング結果のデバッグ用プロット。
5. **統計解析 (`graphen.ipynb`)**:
   - 複数サンプル間での品質（2D/G 比等）の比較。

---

## 出力

`output/` ディレクトリ以下に、解析結果の画像および CSV が生成されます。

```text
output/
  ├─ spectra_mapping/   # マッピング結果 (2D Map, quantitative_results.csv)
  ├─ pl/                # PL 解析結果
  └─ spectra_analysis/  # 単一スペクトル解析結果
```

File: raman.ipynb
```
import logging
from pathlib import Path

import numpy as np
import pandas as pd
from matplotlib import colors
from matplotlib import pyplot as plt
from matplotlib_scalebar.scalebar import ScaleBar
from scipy import sparse
from scipy.interpolate import interp1d
from scipy.sparse.linalg import spsolve
from lmfit.models import LinearModel, LorentzianModel
from joblib import Parallel, delayed
import dataclasses

formatter = "%(asctime)s - %(name)s - %(levelname)s - %(message)s"
logging.basicConfig(level=logging.INFO, format=formatter)
logger = logging.getLogger(__name__)
logger.setLevel("DEBUG")
```

```
DATA_DIR = Path("data")
OUTPUT_DIR = Path("output")
G_PEAK_RANGE = (1550, 1750)
D_PEAK_RANGE = (1300, 1400)
TWO_D_PEAK_RANGE = (2550, 2800)
```

```
@dataclasses.dataclass
class peaksetup:
    center: float
    weight: float
    label: str
    min: float | None = None
    max: float | None = None
```

```
def load_mapping_ascii(
    filepath: Path,
) -> tuple[np.ndarray, np.ndarray, np.ndarray, np.ndarray]:
    with open(filepath, "r") as f:
        lines = f.readlines()

    header = lines[0].strip().split()
    wavenumber = np.array([float(x) for x in header])

    data = []
    for line in lines[1:]:
        parts = line.strip().split()
        if len(parts) == 0:
            continue

        try:
            row = [float(x) for x in parts]
            data.append(row)
        except ValueError:
            logger.warning(f"Skipping malformed line: {line.strip()}")
            continue

    data = np.array(data)
    x = data[:, 0]
    y = data[:, 1]
    spectra = data[:, 2:]

    return x, y, wavenumber, spectra

def load_single_ascii(filepath: Path) -> tuple[np.ndarray, np.ndarray]:
    df = pd.read_csv(filepath, sep=r"\s+", header=None, names=["X", "Y"])
    df = df.dropna().sort_values("X")
    return df["X"].values, df["Y"].values
```

```
def correct_wavenumber_shift(
    spectra,
    wavenumber,
    si_range=(500, 600),
    target=520.7,
):
    spectra = np.atleast_2d(spectra)
    N_pixel, N_wn = spectra.shape

    # --- Siピーク範囲 ---
    mask = (wavenumber >= si_range[0]) & (wavenumber <= si_range[1])
    wn_si = wavenumber[mask]

    corrected = np.zeros_like(spectra)
    shifts = np.zeros(N_pixel)

    for i in range(N_pixel):
        spec = spectra[i, mask]

        # --- ピーク位置 ---
        peak_idx = np.argmax(spec)
        peak_pos = wn_si[peak_idx]

        # --- シフト量 ---
        shift = peak_pos - target
        shifts[i] = shift

        # --- 補間関数 ---
        f = interp1d(
            wavenumber - shift,
            spectra[i],
            kind="linear",
            bounds_error=False,
            fill_value="extrapolate",  # type: ignore
        )

        corrected[i] = f(wavenumber)

    return corrected, shifts
```

```
def fit_single_spectrum(x, y, peaks_setup: list[peaksetup]):
    """1ピクセル分のフィッティングを実行するヘルパー関数"""
    model = LinearModel(prefix='bkg_')
    params = model.make_params(slope=0, intercept=np.min(y))

    for i, p_config in enumerate(peaks_setup):
        prefix = f'p{i}_'
        p_model = LorentzianModel(prefix=prefix)
        model += p_model
        params.update(p_model.make_params())
        
        
        # 中心値の制約
        c_val = p_config.center
        params[f'{prefix}center'].set(
            value=c_val,
            min=p_config.min if p_config.min is not None else c_val - 20,
            max=p_config.max if p_config.max is not None else c_val + 20
        )
        
        idx = (np.abs(x - p_config.center)).argmin()
        actual_height = y[idx] - np.min(y)
        initial_sigma = 15
        initial_amplitude = actual_height * np.pi * initial_sigma
        params[f'{prefix}amplitude'].set(
            value=initial_amplitude, 
            min=0

        )
        params[f'{prefix}sigma'].set(value=initial_sigma, min=3, max=100)

    return model.fit(y, params, x=x)
```

```
def baseline_als(y, lam=1e5, p=0.01, niter=10):
    if niter <= 0:
        return y.copy()

    L = len(y)
    D = sparse.diags(
        [1.0, -2.0, 1.0],
        [0, -1, -2],  # type: ignore
        shape=(L, L - 2),
        dtype=float,
    )
    W = sparse.eye(L, dtype=float)
    z = y.copy()

    for _ in range(niter):
        W.setdiag(p * (y > 0) + (1 - p) * (y < 0))
        Z = (W + lam * D @ D.T).tocsc()  # ←重要
        z = spsolve(Z, W @ y)
    return z

def preprocess_baseline(spectra, wavenumber=None, target_range=(800, 3000)):
    corrected = spectra.copy()

    if wavenumber is not None and target_range is not None:
        mask = (wavenumber >= target_range[0]) & (wavenumber <= target_range[1])
    else:
        mask = np.ones(spectra.shape[1], dtype=bool)

    for i in range(len(spectra)):
        spec_cropped = spectra[i, mask]
        baseline = baseline_als(spec_cropped)
        corrected[i, mask] = spec_cropped - baseline
        corrected[i, ~mask] = 0
        
    return corrected
```

```
def create_ig_mask(IG, threshold=None, method="absolute", ratio=0.1):
    if method == "absolute":
        if threshold is None:
            raise ValueError("threshold must be specified for absolute mode")
        mask = IG > threshold

    elif method == "relative":
        thr = IG.max() * ratio
        mask = IG > thr

    else:
        raise ValueError(f"Unknown method: {method}")

    return mask
```

```
def apply_mask(data, mask):
    data = data.copy()
    data[~mask] = np.nan
    return data
```

```
def save_ratio_map_figure(
    filepath: Path,
    x,
    y,
    ratio,
    title="2D/G Ratio Map",
    cmap="cividis",
    vmin=0.0,
    vmax=2.0,
):
    filepath.parent.mkdir(parents=True, exist_ok=True)
    plt.rcParams.update({
        'font.family': 'Times New Roman', 
        'font.size': 10,        
        'axes.linewidth': 1.0,
        'xtick.direction': 'in',
        'ytick.direction': 'in',
        'xtick.top': True,
        'ytick.right': True,
    })
    x = np.asarray(x, dtype=float)
    y = np.asarray(y, dtype=float)
    ratio = np.asarray(ratio, dtype=float)
    x_unique = np.unique(x)
    y_unique = np.unique(y)

    if len(x_unique) * len(y_unique) == len(ratio):
        # 完全な矩形グリッド: 従来どおり reshape
        Z = ratio.reshape(len(y_unique), len(x_unique))
        x, y = x_unique, y_unique
    else:
        # 測定点が欠けている / 座標が揃っていない場合: 座標でグリッド化し、欠損は NaN
        logger.warning(
            f"Grid mismatch: {len(x_unique)} (x) * {len(y_unique)} (y) != {len(ratio)} points. "
            "Gridding by coordinates (missing points -> NaN)."
        )
        df_grid = pd.DataFrame({"X": np.round(x, 3), "Y": np.round(y, 3), "Z": ratio})
        pivot = df_grid.pivot_table(index="Y", columns="X", values="Z", aggfunc="mean", dropna=False)
        x = pivot.columns.values
        y = pivot.index.values
        Z = pivot.values

    Z_masked = np.ma.masked_invalid(Z)
    ratio = np.ma.masked_invalid(Z_masked)

    # Use plt.get_cmap to avoid MatplotlibDeprecationWarning
    cmap_obj = plt.get_cmap(cmap)
    try:
        cmap_obj.set_bad("k")
    except Exception:
        try:
            cmap_obj = colors.ListedColormap(cmap_obj(np.linspace(0, 1, 256)))
            cmap_obj.set_bad("k")
        except Exception:
            # Fallback: use 'viridis' ListedColormap with bad set to black
            fallback = plt.get_cmap("viridis")
            cmap_obj = colors.ListedColormap(fallback(np.linspace(0, 1, 256)))
            cmap_obj.set_bad("k")

    mesh = plt.pcolormesh(
        x, y, ratio, cmap=cmap_obj, vmin=vmin, vmax=vmax, shading="auto"
    )
    plt.colorbar(mesh, label=title)
    # plt.xlabel("X")
    # plt.ylabel("Y")
    plt.title(title)
    plt.tight_layout()
    plt.savefig(filepath, bbox_inches='tight')
    plt.close()
```

```
def spectra_draw(
    wavenumber,
    spectra,
    fit_results_dict=None,
    spectra_ref=None,
    n=5,
    idx=None,
    mask_range=(0, 3000), # 描画範囲をグラフェンの主要ピークに合わせて調整
    g_range=None,
    d_range=None,
    two_d_range=None,
    show_peak=False,
    output_dir=Path("output/spectra_mapping/debug"),
    output_prefix="spectra_debug",
):
    output_dir.mkdir(parents=True, exist_ok=True)
    spectra = np.atleast_2d(spectra)
    
    plt.rcParams.update({
        'font.family': 'Times New Roman',
        'font.size': 10,
        'axes.linewidth': 1.0,
        'xtick.direction': 'in',
        'ytick.direction': 'in',
        'xtick.top': True,
        'ytick.right': True,
        'savefig.bbox': 'tight',
    })
    
    # 描画するインデックスの決定
    if idx is None:
        available_idx = list(fit_results_dict.keys()) if fit_results_dict else range(len(spectra))
        idx = np.random.choice(available_idx, min(n, len(available_idx)), replace=False)

    for i in idx:
        plt.figure(figsize=(12, 6))    
        
        # マスク範囲のデータ抽出（生データ表示用）
        mask = (wavenumber >= mask_range[0]) & (wavenumber <= mask_range[1])
        wn_plot = wavenumber[mask]
        spec_plot = spectra[i, mask]

        # --- 1. 生データのプロット ---
        plt.plot(wn_plot, spec_plot, color="#000000", alpha=0.3, label="Raw Data", zorder=1)

        # --- 2. 比較用データのプロット ---
        if spectra_ref is not None:
            spec_ref_plot = spectra_ref[i, mask]
            plt.plot(wn_plot, spec_ref_plot, color="#0072b2", alpha=0.4, label="Reference")
                        
        # --- 3. フィッティング結果の描画 ---
        if fit_results_dict is not None and i in fit_results_dict:
            res_list = fit_results_dict[i]
            
            for key, res in res_list.items():
                x_fit = res.userkws['x']
                y_fit = res.best_fit
                
                plt.plot(x_fit, y_fit, label=f"Best Fit ({key.upper()})", linewidth=2, zorder=3)
                comps = res.eval_components()
                bkg_val = comps.get('bkg_', np.zeros_like(x_fit))
                
                # 背景曲線の描画
                plt.plot(x_fit, bkg_val, 'k:', alpha=0.5, label="Local Bkg", zorder=2)
                
                # 各個別ピーク成分の描画
                for comp_name, comp_val in comps.items():
                    if "p" in comp_name:  # ピーク成分のみ抽出
                        label = f"{key.upper()} Comp ({comp_name.split('_')[0]})"
                        
                        # 【修正箇所】塗りつぶしの底をbkg_valとし、高さをbkg_val + comp_valにする
                        plt.fill_between(
                            x_fit, 
                            bkg_val, 
                            comp_val + bkg_val, 
                            color='#56b4e9',
                            alpha=0.2, 
                            label=label, 
                            zorder=2
                        )

        # --- 4. 補助情報の描画 ---
        # 範囲表示 (G, D, 2D)
        for rng, color, lbl in zip([g_range, d_range, two_d_range], 
                                   ["#009e73", "#cc79a7", "#e69f00"], 
                                   ["G-range", "D-range", "2D-range"]):
            if rng is not None:
                plt.axvspan(*rng, color=color, alpha=0.05, label=lbl)

        # ピーク位置の数値的な強調
        if show_peak:
            def draw_max_peak(rng, label):
                if rng is None: return
                m = (wavenumber >= rng[0]) & (wavenumber <= rng[1])
                if m.any():
                    peak_wn = wavenumber[m][np.argmax(spectra[i, m])]
                    plt.axvline(peak_wn, color="#d55e00", linestyle=":", alpha=0.6)
                    plt.text(peak_wn, plt.ylim()[1]*0.9, f"{peak_wn:.1f}", 
                             color="#d55e00", rotation=90, verticalalignment='top')

            draw_max_peak(g_range, "G")
            draw_max_peak(d_range, "D")
            draw_max_peak(two_d_range, "2D")

        # レイアウト調整
        plt.title(f"Spectral Analysis - Pixel {i}")
        plt.xlabel(r"Wavenumber ($cm^{-1}$)")
        plt.ylabel("Intensity (a.u.)")
        # plt.legend(loc='upper center', fontsize='x-small', ncol=2)
        # plt.legend("")
        plt.grid(True, which='both', linestyle='--', alpha=0.5)
        
        # 描画範囲の制限
        plt.xlim(mask_range)
        
        # 保存とクローズ
        save_path = output_dir / f"{output_prefix}_pixel_{i}.png"
        plt.savefig(save_path, dpi=150, bbox_inches='tight')
        plt.close()
```

```
def export_ratio_maps(
    filepath: Path,
    x,
    y,
    ig,
    id,
    i2d,
    ratio_gd,
    ratio_2dg,
    fwhm_2d=None,
    pos_2d=None,
    redchi_2d=None,
):
    df_results = pd.DataFrame({
        'X': x, 'Y': y,
        'G_Intensity': ig,
        'D_Intensity': id,
        '2D_Intensity': i2d,
        'D_G_Ratio': ratio_gd,
        '2D_G_Ratio': ratio_2dg
    })
    if fwhm_2d is not None:
        df_results['2D_FWHM'] = fwhm_2d
    if pos_2d is not None:
        df_results['2D_Center'] = pos_2d
    if redchi_2d is not None:
        df_results['2D_RedChi'] = redchi_2d
    df_results.to_csv(filepath, index=False)
```

```
def export_single_spectrum_data(
    filepath: Path,
    wavenumber,
    raw_spectrum,
    processed_spectrum,
    fit_results=None,
):
    data = {
        'Wavenumber': wavenumber,
        'Raw_Intensity': raw_spectrum,
        'Processed_Intensity': processed_spectrum,
    }
    if fit_results is not None:
        fit_curve = np.zeros_like(wavenumber, dtype=float)
        if "dg" in fit_results and fit_results["dg"] is not None:
            dg_res = fit_results["dg"]
            dg_x = dg_res.userkws.get("x")
            mask = np.isin(wavenumber, dg_x)
            fit_curve[mask] = dg_res.best_fit
        if "2d" in fit_results and fit_results["2d"] is not None:
            twod_res = fit_results["2d"]
            twod_x = twod_res.userkws.get("x")
            mask = np.isin(wavenumber, twod_x)
            fit_curve[mask] = twod_res.best_fit
        data['Fit_Curve'] = fit_curve

    df = pd.DataFrame(data)
    df.to_csv(filepath, index=False)
```

```
def export_spectrum_data(
    filepath: Path,
    wavenumber: np.ndarray,
    processed_spectrum: np.ndarray,
):
    filepath.parent.mkdir(parents=True, exist_ok=True)
    spectra = np.atleast_2d(processed_spectrum)
    data = {"Wavenumber": wavenumber}
    for i in range(spectra.shape[0]):
        data[f"Pixel_{i}"] = spectra[i]
    df = pd.DataFrame(data)
    df.to_csv(filepath, index=False)

def plot_all_spectra_overlay(
    filepath: Path,
    wavenumber: np.ndarray,
    spectra: np.ndarray,
    title="All Processed Spectra Overlay",
    mask_range=(1100, 3000),
    max_percentile=90.0,
):
    filepath.parent.mkdir(parents=True, exist_ok=True)
    spectra = np.atleast_2d(spectra)
    mask = (wavenumber >= mask_range[0]) & (wavenumber <= mask_range[1])
    wn_plot = wavenumber[mask]
    spectra_plot = spectra[:, mask]

    plt.figure(figsize=(12, 6))
    for i in range(len(spectra)):
        plt.plot(wn_plot, spectra_plot[i], alpha=0.3, linewidth=0.8)

    if spectra_plot.size > 0:
        pixel_maxes = np.max(spectra_plot, axis=1)
        y_max = np.percentile(pixel_maxes, max_percentile)
        y_min = np.percentile(spectra_plot, 0.5)
        y_range = y_max - y_min if y_max > y_min else 1.0
        plt.ylim(y_min - y_range * 0.05, y_max + y_range * 0.15)

    plt.xlabel(r"Wavenumber ($cm^{-1}$)")
    plt.ylabel("Intensity (a.u.)")
    plt.title(title)
    plt.xlim(mask_range)
    plt.grid(True, linestyle="--", alpha=0.5)
    plt.tight_layout()
    plt.savefig(filepath, dpi=150)
    plt.close()
```

```
def _fit_worker(i, wavenumber, spectrum):
    mask_g_search = (wavenumber >= 1550) & (wavenumber <= 1700)
    if np.any(mask_g_search):
        g_center_init = wavenumber[mask_g_search][np.argmax(spectrum[mask_g_search])]
    else:
        g_center_init = 1580

    dg_setup = [
        peaksetup(center=1350, weight=0.5, label="D"),
        peaksetup(center=g_center_init, weight=1.0, label="G")
    ]
    twod_setup = [peaksetup(center=2680, weight=1.0, label="2D")]

    try:
        mask_dg = (wavenumber >= D_PEAK_RANGE[0]) & (wavenumber <= G_PEAK_RANGE[1])
        res_dg = fit_single_spectrum(wavenumber[mask_dg], spectrum[mask_dg], dg_setup)
        
        mask_2d = (wavenumber >= TWO_D_PEAK_RANGE[0]) & (wavenumber <= TWO_D_PEAK_RANGE[1])
        res_2d = fit_single_spectrum(wavenumber[mask_2d], spectrum[mask_2d], twod_setup)
        
        val_d = res_dg.params['p0_height'].value
        val_g = res_dg.params['p1_height'].value
        val_2d = res_2d.params['p0_height'].value
        fwhm_2d = res_2d.params['p0_fwhm'].value
        pos_2d = res_2d.params['p0_center'].value
        redchi_2d = res_2d.redchi
        
        return i, val_d, val_g, val_2d, fwhm_2d, pos_2d, redchi_2d, res_dg, res_2d
            
    except Exception as e:
        import traceback
        traceback.print_exc()
        return i, 0, 0, 0, np.nan, np.nan, np.nan, None, None


def calc_ratios_by_fitting(wavenumber, spectra):
    n_pixels = spectra.shape[0]
    I_D, I_G, I_2D = np.zeros(n_pixels), np.zeros(n_pixels), np.zeros(n_pixels)
    FWHM_2D = np.full(n_pixels, np.nan)
    POS_2D = np.full(n_pixels, np.nan)
    REDCHI_2D = np.full(n_pixels, np.nan)
    fit_results_dict = {}

    logger.info("Fitting all pixels using joblib multiprocessing...")

    results = Parallel(n_jobs=-1, verbose=5)(
        delayed(_fit_worker)(i, wavenumber, spectra[i])
        for i in range(n_pixels)
    )

    for i, val_d, val_g, val_2d, fwhm_2d, pos_2d, redchi_2d, res_dg, res_2d in results: # type: ignore
        I_D[i] = val_d
        I_G[i] = val_g
        I_2D[i] = val_2d
        FWHM_2D[i] = fwhm_2d
        POS_2D[i] = pos_2d
        REDCHI_2D[i] = redchi_2d
        
        if res_dg is not None and res_2d is not None:
            fit_results_dict[i] = {"dg": res_dg, "2d": res_2d}
        elif val_d == 0 and val_g == 0 and val_2d == 0:
            pass 

    ratio_gd = I_D / (I_G + 1e-12)
    ratio_2dg = I_2D / (I_G + 1e-12)

    two_d_stats = {"fwhm": FWHM_2D, "center": POS_2D, "redchi": REDCHI_2D}

    return ratio_2dg, ratio_gd, I_2D, I_G, I_D, two_d_stats, fit_results_dict
```

```
def analyze_graphene_spectra(filepath: Path, d_g_ratio_min=0, d_g_ratio_max=None, two_d_g_ratio_min=0, two_d_g_ratio_max=None, target_idx=None):
    save_dir = OUTPUT_DIR / filepath.relative_to(DATA_DIR).parent
    debug_path = save_dir / "debug"
    if debug_path.exists():
        for file in debug_path.glob("*.png"):
            file.unlink()
        for file in debug_path.glob("*.csv"):
            file.unlink()

    # 1Dデータか2Dマッピングデータかを自動判定し、1Dの場合はデリゲートする
    with open(filepath, 'r') as f:
        first_line = f.readline().strip().split()
    if len(first_line) == 2:
        logger.info(f"Detected 1D spectrum: {filepath.name}. Delegating to analyze_single_spectrum.")
        analyze_single_spectrum(filepath)
        return

    x, y, wavenumber, spectra = load_mapping_ascii(filepath)
    raw_spectra = spectra.copy()
    
    available_idx = range(len(spectra))
    if target_idx is not None:
        idx = target_idx
    else:
        idx = np.random.choice(available_idx, min(5, len(available_idx)), replace=False)

    def run_stage(spectra, name, process_func, *args, **kwargs):
        spectra_before = spectra.copy()
        result = process_func(spectra, *args, **kwargs)
        
        if isinstance(result, tuple):
            spectra = result[0]
        else:
            spectra = result


        spectra_draw(
            wavenumber,
            spectra,
            spectra_ref=spectra_before,
            idx=idx,
            output_dir=debug_path,
            output_prefix=name,
            fit_results_dict=None,
        )
        return result

    spectra, shifts = run_stage(spectra, "wavenumber_corrected", correct_wavenumber_shift, wavenumber)
    spectra = run_stage(spectra, "baseline", preprocess_baseline, wavenumber, target_range=(1100, 3000))

    # -- 比計算 ---
    ratio_2dg, ratio_gd, I2D, IG, ID, two_d_stats, fit_results_dict = calc_ratios_by_fitting(wavenumber, spectra)

    # --- マスク処理 ---
    mask = create_ig_mask(IG, method="absolute", threshold=5)
    ratio_2dg = apply_mask(ratio_2dg, mask)
    ratio_gd = apply_mask(ratio_gd, mask)
    fwhm_2d = apply_mask(two_d_stats["fwhm"], mask)
    pos_2d = apply_mask(two_d_stats["center"], mask)
    redchi_2d = apply_mask(two_d_stats["redchi"], mask)

    # --- 結果の保存 ---
    export_ratio_maps(
        save_dir / "quantitative_results.csv", x, y, IG, ID, I2D, ratio_gd, ratio_2dg,
        fwhm_2d=fwhm_2d, pos_2d=pos_2d, redchi_2d=redchi_2d,
    )
    for i in idx:
        export_single_spectrum_data(
            save_dir / "debug" / f"representative_spectrum_{i}.csv",
            wavenumber,
            raw_spectra[i],
            spectra[i],
            fit_results_dict.get(i)
        )
        
    # --- すべての処理後のスペクトルを保存 ---
    export_spectrum_data(
        save_dir / "all_processed_spectra.csv",
        wavenumber,
        spectra,
    )

    # --- すべての処理後のスペクトルをグラフ出力（重ね合わせ） ---
    plot_all_spectra_overlay(
        save_dir / "all_processed_spectra.png",
        wavenumber,
        spectra,
        title=f"All Processed Spectra - {filepath.stem}",
    )

    # --- 2D/G比マップの保存 ---
    save_ratio_map_figure(
        save_dir / "2d_g_ratio_map.png",
        x,
        y,
        ratio_2dg,
        title="2D/G Ratio Map",
        vmin=np.nanpercentile(ratio_2dg, 25) if two_d_g_ratio_min is None else two_d_g_ratio_min,
        vmax=np.nanpercentile(ratio_2dg, 75) if two_d_g_ratio_max is None else two_d_g_ratio_max,
    )

    # --- D/G比マップの保存 ---
    save_ratio_map_figure(
        save_dir / "d_g_ratio_map.png",
        x,
        y,
        ratio_gd,
        title="D/G Ratio Map",
        vmin=np.nanpercentile(ratio_gd, 25) if d_g_ratio_min is None else d_g_ratio_min,
        vmax=np.nanpercentile(ratio_gd, 75) if d_g_ratio_max is None else d_g_ratio_max,
    )

    # --- デバッグ用スペクトル描画 ---
    spectra_draw(
        wavenumber,
        spectra,
        idx=idx,
        fit_results_dict=fit_results_dict,
        mask_range=(1100, 3000),
        g_range=G_PEAK_RANGE,
        d_range=D_PEAK_RANGE,
        two_d_range=TWO_D_PEAK_RANGE,
        show_peak=True,
        output_dir=debug_path,
        output_prefix="final_fit",
    )
    
    # --- 結果のログ出力 ---
    logger.info(f"D/G Ratio - min: {np.nanmin(ratio_gd):.3f}, max: {np.nanmax(ratio_gd):.3f}, median: {np.nanmedian(ratio_gd):.3f}")
    logger.info(f"2D/G Ratio - min: {np.nanmin(ratio_2dg):.3f}, max: {np.nanmax(ratio_2dg):.3f}, median: {np.nanmedian(ratio_2dg):.3f}")
    logger.info(f"2D FWHM (cm-1) - min: {np.nanmin(fwhm_2d):.1f}, max: {np.nanmax(fwhm_2d):.1f}, median: {np.nanmedian(fwhm_2d):.1f}")
    logger.info(f"2D Center (cm-1) - median: {np.nanmedian(pos_2d):.1f}")
    logger.info(f"Finished processing {filepath.name}")

def analyze_single_spectrum(filepath: Path):
    save_dir = OUTPUT_DIR / filepath.relative_to(DATA_DIR).parent
    save_dir.mkdir(parents=True, exist_ok=True)
    
    wavenumber, raw_spectrum = load_single_ascii(filepath)
    
    # Reshape 1D to 2D for preprocess_baseline
    processed_spectrum = preprocess_baseline(raw_spectrum.reshape(1, -1), wavenumber, target_range=(1100, 3000))[0]
    
    # Run fitting on 2D reshaped array
    spectra_2d = processed_spectrum.reshape(1, -1)
    ratio_2dg, ratio_gd, I2D, IG, ID, two_d_stats, fit_results_dict = calc_ratios_by_fitting(wavenumber, spectra_2d)
    
    # Export the processed single spectrum data
    export_single_spectrum_data(
        save_dir / f"{filepath.stem}_processed.csv",
        wavenumber,
        raw_spectrum,
        processed_spectrum,
        fit_results_dict.get(0)
    )
    # Peak intensities and ratios export
    df_quant = pd.DataFrame({
        'File': [filepath.name],
        'D_Intensity': [ID[0]],
        'G_Intensity': [IG[0]],
        '2D_Intensity': [I2D[0]],
        'D_G_Ratio': [ratio_gd[0]],
        '2D_G_Ratio': [ratio_2dg[0]],
        '2D_FWHM': [two_d_stats["fwhm"][0]],
        '2D_Center': [two_d_stats["center"][0]],
        '2D_RedChi': [two_d_stats["redchi"][0]],
    })
    df_quant.to_csv(save_dir / f"{filepath.stem}_quantitative.csv", index=False)
    logger.info(f"D/G Ratio: {ratio_gd[0]:.4f}, 2D/G Ratio: {ratio_2dg[0]:.4f}")
    logger.info(f"2D FWHM: {two_d_stats['fwhm'][0]:.1f} cm-1, 2D Center: {two_d_stats['center'][0]:.1f} cm-1")
    logger.info(f"Single spectrum analysis completed: {filepath.name}")
```

```
D_G_RATIO_MIN = 0
D_G_RATIO_MAX = 0.3
TWO_D_G_RATIO_MIN = 0
TWO_D_G_RATIO_MAX = 2

source_dirs = [
    # DATA_DIR / "spectra_mapping" / "S1" / "S1_sub-si_hole-100_D03_acq-5x3_x100.txt",
    # DATA_DIR / "spectra_mapping" / "S2" / "S2_sub-si_hole-100_D03_acq-5x3_x100.txt",
    # DATA_DIR / "spectra_mapping" / "S4" / "S4_sub-si_hole-100_D03_acq-5x3_x100.txt",
    # DATA_DIR / "spectra_mapping" / "S5" / "S5_sub-si_hole-100_D03_acq-5x3_x100.txt",
    # DATA_DIR / "spectra_mapping" / "S7" / "S7_sub-si_hole-100_D03_acq-5x3_x100.txt",
    # DATA_DIR / "spectra_mapping" / "S8" / "S8_sub-si_hole-100_D03_acq-5x3_x100.txt",
    # DATA_DIR / "spectra_mapping" / "S11" / "SID-11_sub-si&hbn_aneal-1h_growth-2h_grating-100_acq-5x3.txt",
    # DATA_DIR / "spectra_mapping" / "S11b" / "S11b_sub-si_hole-100_D03_acq-5x3_x100.txt",
    # DATA_DIR / "spectra_mapping" / "S11c" / "S11c_hole-100_x50_acq1sx1_grating-100_D03.txt",
    # DATA_DIR / "spectra_mapping" / "S11d" / "S11d_hole-100_x100_acq5sx1_grating-100_D03.txt",
    # DATA_DIR / "spectra_mapping" / "S12" / "SID-12_sub-si_aneal-1h_growth-2h_grating-100_acq-5x3_scale-x50.txt",
    # DATA_DIR / "spectra_mapping" / "S13" / "SID-13_sub-si_grating-100_acq-5x3_scale-x100.txt",
    # DATA_DIR / "spectra_mapping" / "S14" / "SID-14_grating-100_acq5x1_D03_hole-100_scale-x100.txt",
    # DATA_DIR / "spectra_mapping" / "S15" / "SID-15_grating-100_acq5x3_D03_hole-100_scale-x100.txt",
    # DATA_DIR / "spectra_mapping" / "S19" / "S19_hole-100_x100_acq5sx3_grating-100_D03.txt",
    # DATA_DIR / "spectra_mapping" / "S20a" / "S20a_hole-100_x100_acq5sx3_grating-100_D03.txt",
    # DATA_DIR / "spectra_mapping" / "S24b" / "S24b_hole-100_x100_acq5sx3_grating-100_D03.txt",
    # DATA_DIR / "spectra_mapping" / "S34" / "S34_x100_D03_hole-100_acq5sx3.txt",
    # DATA_DIR / "spectra_mapping" / "S35" / "s35_d03_acq5sx3_x50.txt",
    # DATA_DIR / "spectra_mapping" / "S36" / "s36_d03_acq5sx3_x100.txt",
    # DATA_DIR / "spectra_mapping" / "S37" / "s37_D03_x100_acq5sx3.txt",
    # DATA_DIR / "spectra_mapping" / "S43" / "s43_D03_x100_acq5sx3.txt",
    # DATA_DIR / "spectra_mapping" / "S48" / "S48_x100_D03_hole-100_acq5sx3.txt",
    # DATA_DIR / "spectra_mapping" / "S49" / "S49_x100_D03_hole-100_acq5sx3 2.txt",
    # DATA_DIR / "spectra_mapping" / "S50" / "S50_x100_D03_hole-100_acq5sx3.txt",
    # DATA_DIR / "spectra_mapping" / "S51" / "S51_x100_D03_hole-100_acq5sx3.txt",
    # DATA_DIR / "spectra_mapping" / "D31" / "d31_d--_hole-100_x100_acq1sx1.txt",
    # DATA_DIR / "spectra_mapping" / "D33" / "d33_d--_hole-100_x100_acq1sx1.txt",
    # DATA_DIR / "spectra_mapping" / "D35" / "d35_d--_hole-100_x100_acq5sx1.txt",
    # DATA_DIR / "spectra_mapping" / "S60" / "S60_D--_hole-100_x100_acq5sx1.txt",
    # DATA_DIR / "spectra_mapping" / "S61" / "S61_D--_hole-100_x100_acq5sx1.txt",
    # DATA_DIR / "spectra_mapping" / "S62" / "S62_D--_hole-100_x100_acq5sx1.txt",
    # DATA_DIR / "spectra_mapping" / "S63" / "S63_D--_hole-100_x100_acq5sx1.txt",
    # DATA_DIR / "spectra_mapping" / "D38" / "D38_D--_hole-100_x100_acq5sx1.txt",
    # DATA_DIR / "spectra_mapping" / "D39" / "D39_D--_hole-100_x100_acq5sx1.txt",
    # DATA_DIR / "spectra_mapping" / "D40" / "d40_d---_hole-100_x100_acq5sx1.txt",
    # DATA_DIR / "spectra_mapping" / "S64" / "s64_d---_hole-100_x100_acq5sx1.txt",
    # DATA_DIR / "spectra_mapping" / "S65" / "s65_d---_hole-100_x100_acq5sx1.txt",
    # DATA_DIR / "spectra_mapping" / "S66" / "s66_d---_hole-100_x100_acq5sx1.txt",
    # DATA_DIR / "spectra_mapping" / "S67" / "S67_d---_hole-100_x100_acq5sx1.txt",
    DATA_DIR / "spectra_mapping" / "D42" / "D42_d---_hole-100_x100_acq5sx1.txt",
]

for src in source_dirs:
    analyze_graphene_spectra(
        src,
        d_g_ratio_min=D_G_RATIO_MIN, 
        d_g_ratio_max=D_G_RATIO_MAX, 
        two_d_g_ratio_min=TWO_D_G_RATIO_MIN, 
        two_d_g_ratio_max=TWO_D_G_RATIO_MAX,
        # target_idx=[0]
    )
```

2026-10-14 17:28:27,711 - __main__ - INFO - Fitting all pixels using joblib multiprocessing...
[Parallel(n_jobs=-1)]: Using backend LokyBackend with 8 concurrent workers.
[Parallel(n_jobs=-1)]: Done   2 tasks      | elapsed:    2.6s
[Parallel(n_jobs=-1)]: Done  56 tasks      | elapsed:    7.0s
[Parallel(n_jobs=-1)]: Done 146 tasks      | elapsed:   12.8s
[Parallel(n_jobs=-1)]: Done 400 out of 400 | elapsed:   15.6s finished
2026-10-14 17:28:44,943 - __main__ - INFO - D/G Ratio - min: 0.000, max: 3.798, median: 0.768
2026-10-14 17:28:44,944 - __main__ - INFO - 2D/G Ratio - min: 0.000, max: 6.354, median: 2.013
2026-10-14 17:28:44,944 - __main__ - INFO - 2D FWHM (cm-1) - min: 6.0, max: 200.0, median: 38.0
2026-10-14 17:28:44,945 - __main__ - INFO - 2D Center (cm-1) - median: 2681.4
2026-10-14 17:28:44,945 - __main__ - INFO - Finished processing D42_d---_hole-100_x100_acq5sx1.txt

```
def plot_raman_data(x, y, wavenumber, spectra, peak, range):
    range_min = peak - range/2
    range_max = peak + range/2
    # ==========================================
    # 1. 平均スペクトルのプロット
    # ==========================================
    fig, ax = plt.subplots(figsize=(4.0, 3.2))
    mean_spectrum = np.mean(spectra, axis=0)

    ax.plot(wavenumber, mean_spectrum, color='#000000', linewidth=1)
    ax.axvspan(range_min, range_max, color='#56b4e9', alpha=0.2, label='Target Range')
    ax.set_xlabel("Raman Shift (cm⁻¹)", fontsize=16)
    ax.set_ylabel("Intensity (a.u.)", fontsize=16)
    ax.tick_params(axis='both', labelsize=16)
    ax.grid(True, alpha=0.3)
    ax.legend(fontsize=16)
    plt.tight_layout()
    plt.show()

    # ==========================================
    # 2. 指定波数範囲のピーク強度マッピングのプロット
    # ==========================================
    mask = (wavenumber >= range_min) & (wavenumber <= range_max)
    if not np.any(mask):
        print(f"Warning: No data points found in range {range_min} - {range_max}")
        return
    peak_intensity = np.max(spectra[:, mask], axis=1)
    
    # 2次元グリッド化
    df_map = pd.DataFrame({'X': y, 'Y': x, 'Intensity': peak_intensity})
    pivot_table = df_map.pivot(index='Y', columns='X', values='Intensity')
    
    x_unique = pivot_table.columns.values
    y_unique = pivot_table.index.values
    C = pivot_table.values
    
    fig, ax = plt.subplots(figsize=(4.0, 3.2)) 
    sc = ax.pcolormesh(x_unique, y_unique, C, shading="auto", cmap='viridis')
    plt.colorbar(sc, label='Peak Max Intensity (a.u.)', shrink=0.6, aspect=20, pad=0.05)
    
    scalebar = ScaleBar(1, "um", length_fraction=0.2, location="lower right", 
                        box_alpha=0, color="white", font_properties={'size': 12})
    ax.add_artist(scalebar)

    ax.set_xticks([])
    ax.set_yticks([])
    ax.set_aspect('equal')
    ax.invert_yaxis() 

    plt.tight_layout()
    plt.show() # 2つ目の図を表示

# SOURCE_DIR = DATA_DIR / "spectra_mapping" 
# filepath = SOURCE_DIR / "expD" / "WSe2_Raman_D03_1s_1accumulation_50X.txt"
# x, y, wavenumber, spectra = load_mapping_ascii(filepath)
# plot_raman_data(x, y, wavenumber, spectra, peak=250, range=10)
```

File: raman_high_resolution.ipynb
```
from pathlib import Path
import numpy as np
import pandas as pd
from scipy.signal import medfilt
from lmfit.models import LorentzianModel
from utils.plot_spectra import plot_overlay

DATA_DIR = Path("data/spectra_mapping_high_resolution")
OUTPUT_DIR = Path("output/spectra_mapping_high_resolution")
OUTPUT_DIR.mkdir(parents=True, exist_ok=True)
```

```
def load_mapping_txt(filepath: Path) -> tuple[np.ndarray, np.ndarray, np.ndarray, np.ndarray]:
    """マッピングデータ(.txt)を読み込み、(x, y, wavenumber, spectra) を返す"""
    with open(filepath, "r") as f:
        lines = [line.strip().split() for line in f if line.strip()]

    wavenumber = np.array([float(v) for v in lines[0]])
    data = np.array([[float(v) for v in row] for row in lines[1:]])
    x = data[:, 0]
    y = data[:, 1]
    spectra = data[:, 2:]
    return x, y, wavenumber, spectra


def save_spectra_csv(filepath: Path, wavenumber: np.ndarray, spectra: np.ndarray) -> None:
    """全ピクセルの波形を (Wavenumber, Pixel_0, ..., Pixel_N) 形式でCSV保存する"""
    filepath.parent.mkdir(parents=True, exist_ok=True)
    cols = {"Wavenumber": wavenumber}
    for i in range(len(spectra)):
        cols[f"Pixel_{i}"] = spectra[i]
    pd.DataFrame(cols).to_csv(filepath, index=False)


def fit_peak(
    wavenumber: np.ndarray,
    spectrum: np.ndarray,
    half_window: float = 40.0,
) -> tuple[float, float, float, np.ndarray, np.ndarray]:
    """スパイク除去・背景差し引き・ローレンツフィッティングを行い、(center, height, fwhm, processed_spec, fit_curve) を返す"""
    # 1. 宇宙線スパイク除去 (局所中央値から大きく外れるスパイクのみ置換)
    med = medfilt(spectrum, kernel_size=35)
    mad = np.median(np.abs(spectrum - med)) + 1e-6
    clean_spec = np.where((spectrum - med) > 4.0 * mad, med, spectrum)
    smooth_spec = medfilt(clean_spec, kernel_size=5)

    # 2. 両端のCCDロールオフを除外した中央領域からピーク位置の初期値を探索
    search_mask = (wavenumber >= wavenumber.min() + 65.0) & (wavenumber <= wavenumber.max() - 65.0)
    xs, ys = wavenumber[search_mask], smooth_spec[search_mask]
    slope_s = (np.mean(ys[-10:]) - np.mean(ys[:10])) / (np.mean(xs[-10:]) - np.mean(xs[:10]))
    bkg_s = np.mean(ys[:10]) + slope_s * (xs - np.mean(xs[:10]))
    center_init = float(xs[10:-10][np.argmax((ys - bkg_s)[10:-10])])

    # 3. ピーク領域と左端ロールオフを除いた背景領域に3次多項式をフィットして差し引く
    bg_mask = (wavenumber >= wavenumber.min() + 20.0) & (
        (wavenumber < center_init - half_window) | (wavenumber > center_init + half_window)
    )
    baseline = np.polyval(np.polyfit(wavenumber[bg_mask], clean_spec[bg_mask], deg=3), wavenumber)
    processed_spec = clean_spec - baseline

    # 4. ピーク周辺の局所ウィンドウ (center_init ± half_window) でローレンツ関数フィッティング
    fit_mask = (wavenumber >= center_init - half_window) & (wavenumber <= center_init + half_window)
    x_fit = wavenumber[fit_mask]
    y_fit = processed_spec[fit_mask]

    height_init = float(max(np.max((smooth_spec - baseline)[fit_mask]), 1.0))
    sigma_init = 6.0

    model = LorentzianModel()
    params = model.make_params(
        center=center_init,
        amplitude=height_init * np.pi * sigma_init,
        sigma=sigma_init,
    )
    params["center"].set(min=center_init - 15.0, max=center_init + 15.0)
    params["amplitude"].set(min=0.0)
    params["sigma"].set(min=1.5, max=30.0)

    result = model.fit(y_fit, params, x=x_fit)
    center = float(result.params["center"].value)
    height = float(result.params["height"].value)
    fwhm = float(result.params["fwhm"].value)
    fit_curve = model.eval(result.params, x=wavenumber)
    return center, height, fwhm, processed_spec, fit_curve
```

```
for sample_dir in sorted(DATA_DIR.iterdir()):
    if not sample_dir.is_dir():
        continue

    sample_name = sample_dir.name
    sample_out_dir = OUTPUT_DIR / sample_name
    sample_out_dir.mkdir(parents=True, exist_ok=True)

    g_file = next(sample_dir.glob("*_G.txt"))
    twod_file = next(sample_dir.glob("*_2D.txt"))

    x_g, y_g, wn_g, spec_g = load_mapping_txt(g_file)
    x_2d, y_2d, wn_2d, spec_2d = load_mapping_txt(twod_file)

    proc_g_list, fit_g_list = [], []
    proc_2d_list, fit_2d_list = [], []
    rows = []

    for i in range(len(x_g)):
        g_center, g_intensity, g_fwhm, proc_g, fit_g = fit_peak(wn_g, spec_g[i], half_window=35.0)
        twod_center, twod_intensity, twod_fwhm, proc_2d, fit_2d = fit_peak(wn_2d, spec_2d[i], half_window=45.0)

        proc_g_list.append(proc_g)
        fit_g_list.append(fit_g)
        proc_2d_list.append(proc_2d)
        fit_2d_list.append(fit_2d)

        rows.append({
            "X": x_g[i],
            "Y": y_g[i],
            "G_Center": g_center,
            "G_Intensity": g_intensity,
            "G_FWHM": g_fwhm,
            "2D_Center": twod_center,
            "2D_Intensity": twod_intensity,
            "2D_FWHM": twod_fwhm,
            "2D_G_Ratio": twod_intensity / (g_intensity + 1e-12),
        })

    # 1. 処理前波形 (raw/)
    save_spectra_csv(sample_out_dir / "raw" / f"{sample_name}_G_raw.csv", wn_g, spec_g)
    save_spectra_csv(sample_out_dir / "raw" / f"{sample_name}_2D_raw.csv", wn_2d, spec_2d)

    # 2. 処理後波形・フィッティング曲線 (processed/)
    proc_g_arr, fit_g_arr = np.array(proc_g_list), np.array(fit_g_list)
    proc_2d_arr, fit_2d_arr = np.array(proc_2d_list), np.array(fit_2d_list)
    save_spectra_csv(sample_out_dir / "processed" / f"{sample_name}_G_processed.csv", wn_g, proc_g_arr)
    save_spectra_csv(sample_out_dir / "processed" / f"{sample_name}_G_fit.csv", wn_g, fit_g_arr)
    save_spectra_csv(sample_out_dir / "processed" / f"{sample_name}_2D_processed.csv", wn_2d, proc_2d_arr)
    save_spectra_csv(sample_out_dir / "processed" / f"{sample_name}_2D_fit.csv", wn_2d, fit_2d_arr)

    # 3. 波形重ね合わせプロット出力
    plot_overlay(sample_out_dir / f"{sample_name}_G_all_spectra.png", wn_g, spec_g, proc_g_arr, fit_g_arr, title=f"{sample_name} G")
    plot_overlay(sample_out_dir / f"{sample_name}_2D_all_spectra.png", wn_2d, spec_2d, proc_2d_arr, fit_2d_arr, title=f"{sample_name} 2D")

    # 4. フィッティング定量結果CSV
    df = pd.DataFrame(rows)
    out_csv = sample_out_dir / f"{sample_name}_fitting_results.csv"
    df.to_csv(out_csv, index=False)

    print(f"=== {sample_name} ({len(df)} pixels) -> {sample_out_dir} ===")
    print(df[["G_Center", "G_Intensity", "2D_Center", "2D_Intensity", "2D_G_Ratio"]].describe().loc[["mean", "50%", "min", "max"]].round(2))
    print()
```

=== S64 (36 pixels) -> output/spectra_mapping_high_resolution/S64 ===
      G_Center  G_Intensity  2D_Center  2D_Intensity  2D_G_Ratio
mean   1597.67        36.61    2690.23         19.53        0.54
50%    1598.03        36.04    2689.98         18.77        0.53
min    1590.02        29.14    2688.31         14.89        0.30
max    1599.77        54.33    2693.32         27.62        0.76

=== S72 (36 pixels) -> output/spectra_mapping_high_resolution/S72 ===
      G_Center  G_Intensity  2D_Center  2D_Intensity  2D_G_Ratio
mean   1561.32        13.58    2634.45         11.82        0.99
50%    1561.32        10.40    2634.20         11.41        1.04
min    1555.40         7.66    2627.36          8.21        0.31
max    1566.32        34.09    2641.58         22.16        1.49

=== S73 (36 pixels) -> output/spectra_mapping_high_resolution/S73 ===
      G_Center  G_Intensity  2D_Center  2D_Intensity  2D_G_Ratio
mean   1564.46        16.73    2625.41         12.36        0.92
50%    1564.88        11.99    2626.04         10.97        0.97
min    1557.77         9.74    2613.08          7.05        0.15
max    1570.57        80.20    2639.97         38.85        3.47

File: raman_old.ipynb
```
import logging
from pathlib import Path

import numpy as np
import pandas as pd
from matplotlib import colors
from matplotlib import pyplot as plt
from matplotlib_scalebar.scalebar import ScaleBar
from scipy import sparse
from scipy.interpolate import interp1d
from scipy.sparse.linalg import spsolve
from lmfit.models import LinearModel, LorentzianModel
from joblib import Parallel, delayed
import dataclasses

formatter = "%(asctime)s - %(name)s - %(levelname)s - %(message)s"
logging.basicConfig(level=logging.INFO, format=formatter)
logger = logging.getLogger(__name__)
logger.setLevel("DEBUG")
```

```
DATA_DIR = Path("data")
OUTPUT_DIR = Path("output")
G_PEAK_RANGE = (1500, 1750)
D_PEAK_RANGE = (1280, 1400)
TWO_D_PEAK_RANGE = (2500, 2800)
```

```
@dataclasses.dataclass
class peaksetup:
    center: float
    weight: float
    label: str
    min: float | None = None
    max: float | None = None
```

```
def load_mapping_ascii(
    filepath: Path,
) -> tuple[np.ndarray, np.ndarray, np.ndarray, np.ndarray]:
    with open(filepath, "r") as f:
        lines = f.readlines()

    header = lines[0].strip().split()
    wavenumber = np.array([float(x) for x in header])

    data = []
    for line in lines[1:]:
        parts = line.strip().split()
        if len(parts) == 0:
            continue

        try:
            row = [float(x) for x in parts]
            data.append(row)
        except ValueError:
            logger.warning(f"Skipping malformed line: {line.strip()}")
            continue

    data = np.array(data)
    x = data[:, 0]
    y = data[:, 1]
    spectra = data[:, 2:]

    return x, y, wavenumber, spectra

def load_single_ascii(filepath: Path) -> tuple[np.ndarray, np.ndarray]:
    df = pd.read_csv(filepath, sep=r"\s+", header=None, names=["X", "Y"])
    df = df.dropna().sort_values("X")
    return df["X"].values, df["Y"].values
```

```
def correct_wavenumber_shift(
    spectra,
    wavenumber,
    si_range=(500, 600),
    target=520.7,
):
    spectra = np.atleast_2d(spectra)
    N_pixel, N_wn = spectra.shape

    # --- Siピーク範囲 ---
    mask = (wavenumber >= si_range[0]) & (wavenumber <= si_range[1])
    wn_si = wavenumber[mask]

    corrected = np.zeros_like(spectra)
    shifts = np.zeros(N_pixel)

    for i in range(N_pixel):
        spec = spectra[i, mask]

        # --- ピーク位置 ---
        peak_idx = np.argmax(spec)
        peak_pos = wn_si[peak_idx]

        # --- シフト量 ---
        shift = peak_pos - target
        shifts[i] = shift

        # --- 補間関数 ---
        f = interp1d(
            wavenumber - shift,
            spectra[i],
            kind="linear",
            bounds_error=False,
            fill_value="extrapolate",  # type: ignore
        )

        corrected[i] = f(wavenumber)

    return corrected, shifts
```

```
def fit_single_spectrum(x, y, peaks_setup: list[peaksetup]):
    """1ピクセル分のフィッティングを実行するヘルパー関数"""
    model = LinearModel(prefix='bkg_')
    params = model.make_params(slope=0, intercept=np.min(y))

    for i, p_config in enumerate(peaks_setup):
        prefix = f'p{i}_'
        p_model = LorentzianModel(prefix=prefix)
        model += p_model
        params.update(p_model.make_params())
        
        
        # 中心値の制約
        c_val = p_config.center
        params[f'{prefix}center'].set(
            value=c_val,
            min=p_config.min if p_config.min is not None else c_val - 20,
            max=p_config.max if p_config.max is not None else c_val + 20
        )
        
        idx = (np.abs(x - p_config.center)).argmin()
        actual_height = y[idx] - np.min(y)
        initial_sigma = 15
        initial_amplitude = actual_height * np.pi * initial_sigma
        params[f'{prefix}amplitude'].set(
            value=initial_amplitude, 
            min=0

        )
        params[f'{prefix}sigma'].set(value=initial_sigma, min=3, max=100)

    return model.fit(y, params, x=x)
```

```
def baseline_als(y, lam=1e5, p=0.01, niter=10):
    if niter <= 0:
        return y.copy()

    L = len(y)
    D = sparse.diags(
        [1.0, -2.0, 1.0],
        [0, -1, -2],  # type: ignore
        shape=(L, L - 2),
        dtype=float,
    )
    W = sparse.eye(L, dtype=float)
    z = y.copy()

    for _ in range(niter):
        W.setdiag(p * (y > 0) + (1 - p) * (y < 0))
        Z = (W + lam * D @ D.T).tocsc()  # ←重要
        z = spsolve(Z, W @ y)
    return z

def preprocess_baseline(spectra, wavenumber=None, target_range=(800, 3000)):
    corrected = spectra.copy()

    if wavenumber is not None and target_range is not None:
        mask = (wavenumber >= target_range[0]) & (wavenumber <= target_range[1])
    else:
        mask = np.ones(spectra.shape[1], dtype=bool)

    for i in range(len(spectra)):
        spec_cropped = spectra[i, mask]
        baseline = baseline_als(spec_cropped)
        corrected[i, mask] = spec_cropped - baseline
        corrected[i, ~mask] = 0
        
    return corrected
```

```
def create_ig_mask(IG, threshold=None, method="absolute", ratio=0.1):
    if method == "absolute":
        if threshold is None:
            raise ValueError("threshold must be specified for absolute mode")
        mask = IG > threshold

    elif method == "relative":
        thr = IG.max() * ratio
        mask = IG > thr

    else:
        raise ValueError(f"Unknown method: {method}")

    return mask
```

```
def apply_mask(data, mask):
    data = data.copy()
    data[~mask] = np.nan
    return data
```

```
def save_ratio_map_figure(
    filepath: Path,
    x,
    y,
    ratio,
    title="2D/G Ratio Map",
    cmap="cividis",
    vmin=0.0,
    vmax=2.0,
):
    filepath.parent.mkdir(parents=True, exist_ok=True)
    plt.rcParams.update({
        'font.family': 'Times New Roman', 
        'font.size': 16,        
        'axes.linewidth': 1.0,
        'xtick.direction': 'in',
        'ytick.direction': 'in',
        'xtick.top': True,
        'ytick.right': True,
    })
    x = np.asarray(x, dtype=float)
    y = np.asarray(y, dtype=float)
    ratio = np.asarray(ratio, dtype=float)
    x_unique = np.unique(x)
    y_unique = np.unique(y)

    if len(x_unique) * len(y_unique) == len(ratio):
        # 完全な矩形グリッド: 従来どおり reshape
        Z = ratio.reshape(len(y_unique), len(x_unique))
        x, y = x_unique, y_unique
    else:
        # 測定点が欠けている / 座標が揃っていない場合: 座標でグリッド化し、欠損は NaN
        logger.warning(
            f"Grid mismatch: {len(x_unique)} (x) * {len(y_unique)} (y) != {len(ratio)} points. "
            "Gridding by coordinates (missing points -> NaN)."
        )
        df_grid = pd.DataFrame({"X": np.round(x, 3), "Y": np.round(y, 3), "Z": ratio})
        pivot = df_grid.pivot_table(index="Y", columns="X", values="Z", aggfunc="mean", dropna=False)
        x = pivot.columns.values
        y = pivot.index.values
        Z = pivot.values

    Z_masked = np.ma.masked_invalid(Z)
    ratio = np.ma.masked_invalid(Z_masked)

    # Use plt.get_cmap to avoid MatplotlibDeprecationWarning
    cmap_obj = plt.get_cmap(cmap)
    try:
        cmap_obj.set_bad("k")
    except Exception:
        try:
            cmap_obj = colors.ListedColormap(cmap_obj(np.linspace(0, 1, 256)))
            cmap_obj.set_bad("k")
        except Exception:
            # Fallback: use 'viridis' ListedColormap with bad set to black
            fallback = plt.get_cmap("viridis")
            cmap_obj = colors.ListedColormap(fallback(np.linspace(0, 1, 256)))
            cmap_obj.set_bad("k")

    mesh = plt.pcolormesh(
        x, y, ratio, cmap=cmap_obj, vmin=vmin, vmax=vmax, shading="auto"
    )
    plt.colorbar(mesh, label=title)
    # plt.xlabel("X")
    # plt.ylabel("Y")
    plt.title(title)
    plt.tight_layout()
    plt.savefig(filepath, bbox_inches='tight')
    plt.close()
```

```
def spectra_draw(
    wavenumber,
    spectra,
    fit_results_dict=None,
    spectra_ref=None,
    n=5,
    idx=None,
    mask_range=(0, 3000), # 描画範囲をグラフェンの主要ピークに合わせて調整
    g_range=None,
    d_range=None,
    two_d_range=None,
    show_peak=False,
    output_dir=Path("output/spectra_mapping/debug"),
    output_prefix="spectra_debug",
):
    output_dir.mkdir(parents=True, exist_ok=True)
    spectra = np.atleast_2d(spectra)
    
    plt.rcParams.update({
        'font.family': 'Times New Roman',
        'font.size': 10,
        'axes.linewidth': 1.0,
        'xtick.direction': 'in',
        'ytick.direction': 'in',
        'xtick.top': True,
        'ytick.right': True,
        'savefig.bbox': 'tight',
    })
    
    # 描画するインデックスの決定
    if idx is None:
        available_idx = list(fit_results_dict.keys()) if fit_results_dict else range(len(spectra))
        idx = np.random.choice(available_idx, min(n, len(available_idx)), replace=False)

    for i in idx:
        plt.figure(figsize=(12, 6))    
        
        # マスク範囲のデータ抽出（生データ表示用）
        mask = (wavenumber >= mask_range[0]) & (wavenumber <= mask_range[1])
        wn_plot = wavenumber[mask]
        spec_plot = spectra[i, mask]

        # --- 1. 生データのプロット ---
        plt.plot(wn_plot, spec_plot, color="#000000", alpha=0.3, label="Raw Data", zorder=1)

        # --- 2. 比較用データのプロット ---
        if spectra_ref is not None:
            spec_ref_plot = spectra_ref[i, mask]
            plt.plot(wn_plot, spec_ref_plot, color="#0072b2", alpha=0.4, label="Reference")
                        
        # --- 3. フィッティング結果の描画 ---
        if fit_results_dict is not None and i in fit_results_dict:
            res_list = fit_results_dict[i]
            
            for key, res in res_list.items():
                x_fit = res.userkws['x']
                y_fit = res.best_fit
                
                plt.plot(x_fit, y_fit, label=f"Best Fit ({key.upper()})", linewidth=2, zorder=3)
                comps = res.eval_components()
                bkg_val = comps.get('bkg_', np.zeros_like(x_fit))
                
                # 背景曲線の描画
                plt.plot(x_fit, bkg_val, 'k:', alpha=0.5, label="Local Bkg", zorder=2)
                
                # 各個別ピーク成分の描画
                for comp_name, comp_val in comps.items():
                    if "p" in comp_name:  # ピーク成分のみ抽出
                        label = f"{key.upper()} Comp ({comp_name.split('_')[0]})"
                        
                        # 【修正箇所】塗りつぶしの底をbkg_valとし、高さをbkg_val + comp_valにする
                        plt.fill_between(
                            x_fit, 
                            bkg_val, 
                            comp_val + bkg_val, 
                            color='#56b4e9',
                            alpha=0.2, 
                            label=label, 
                            zorder=2
                        )

        # --- 4. 補助情報の描画 ---
        # 範囲表示 (G, D, 2D)
        for rng, color, lbl in zip([g_range, d_range, two_d_range], 
                                   ["#009e73", "#cc79a7", "#e69f00"], 
                                   ["G-range", "D-range", "2D-range"]):
            if rng is not None:
                plt.axvspan(*rng, color=color, alpha=0.05, label=lbl)

        # ピーク位置の数値的な強調
        if show_peak:
            def draw_max_peak(rng, label):
                if rng is None: return
                m = (wavenumber >= rng[0]) & (wavenumber <= rng[1])
                if m.any():
                    peak_wn = wavenumber[m][np.argmax(spectra[i, m])]
                    plt.axvline(peak_wn, color="#d55e00", linestyle=":", alpha=0.6)
                    plt.text(peak_wn, plt.ylim()[1]*0.9, f"{peak_wn:.1f}", 
                             color="#d55e00", rotation=90, verticalalignment='top')

            draw_max_peak(g_range, "G")
            draw_max_peak(d_range, "D")
            draw_max_peak(two_d_range, "2D")

        # レイアウト調整
        plt.title(f"Spectral Analysis - Pixel {i}")
        plt.xlabel(r"Wavenumber ($cm^{-1}$)")
        plt.ylabel("Intensity (a.u.)")
        # plt.legend(loc='upper center', fontsize='x-small', ncol=2)
        # plt.legend("")
        plt.grid(True, which='both', linestyle='--', alpha=0.5)
        
        # 描画範囲の制限
        plt.xlim(mask_range)
        
        # 保存とクローズ
        save_path = output_dir / f"{output_prefix}_pixel_{i}.png"
        plt.savefig(save_path, dpi=150, bbox_inches='tight')
        plt.close()
```

```
def export_ratio_maps(
    filepath: Path,
    x,
    y,
    ig,
    id,
    i2d,
    ratio_gd,
    ratio_2dg,
    fwhm_2d=None,
    pos_d=None,
    pos_g=None,
    pos_2d=None,
    redchi_2d=None,
):
    df_results = pd.DataFrame({
        'X': x, 'Y': y,
        'G_Intensity': ig,
        'D_Intensity': id,
        '2D_Intensity': i2d,
        'D_G_Ratio': ratio_gd,
        '2D_G_Ratio': ratio_2dg
    })
    if fwhm_2d is not None:
        df_results['2D_FWHM'] = fwhm_2d
    if pos_d is not None:
        df_results['D_Center'] = pos_d
    if pos_g is not None:
        df_results['G_Center'] = pos_g
    if pos_2d is not None:
        df_results['2D_Center'] = pos_2d
    if redchi_2d is not None:
        df_results['2D_RedChi'] = redchi_2d
    df_results.to_csv(filepath, index=False)
```

```
def export_single_spectrum_data(
    filepath: Path,
    wavenumber,
    raw_spectrum,
    processed_spectrum,
    fit_results=None,
):
    data = {
        'Wavenumber': wavenumber,
        'Raw_Intensity': raw_spectrum,
        'Processed_Intensity': processed_spectrum,
    }
    if fit_results is not None:
        fit_curve = np.zeros_like(wavenumber, dtype=float)
        if "dg" in fit_results and fit_results["dg"] is not None:
            dg_res = fit_results["dg"]
            dg_x = dg_res.userkws.get("x")
            mask = np.isin(wavenumber, dg_x)
            fit_curve[mask] = dg_res.best_fit
        if "2d" in fit_results and fit_results["2d"] is not None:
            twod_res = fit_results["2d"]
            twod_x = twod_res.userkws.get("x")
            mask = np.isin(wavenumber, twod_x)
            fit_curve[mask] = twod_res.best_fit
        data['Fit_Curve'] = fit_curve

    df = pd.DataFrame(data)
    df.to_csv(filepath, index=False)
```

```
def export_spectrum_data(
    filepath: Path,
    wavenumber: np.ndarray,
    processed_spectrum: np.ndarray,
):
    filepath.parent.mkdir(parents=True, exist_ok=True)
    spectra = np.atleast_2d(processed_spectrum)
    data = {"Wavenumber": wavenumber}
    for i in range(spectra.shape[0]):
        data[f"Pixel_{i}"] = spectra[i]
    df = pd.DataFrame(data)
    df.to_csv(filepath, index=False)

def plot_all_spectra_overlay(
    filepath: Path,
    wavenumber: np.ndarray,
    spectra: np.ndarray,
    title="All Processed Spectra Overlay",
    mask_range=(1100, 3000),
    max_percentile=90.0,
):
    filepath.parent.mkdir(parents=True, exist_ok=True)
    spectra = np.atleast_2d(spectra)
    mask = (wavenumber >= mask_range[0]) & (wavenumber <= mask_range[1])
    wn_plot = wavenumber[mask]
    spectra_plot = spectra[:, mask]

    plt.figure(figsize=(12, 6))
    for i in range(len(spectra)):
        plt.plot(wn_plot, spectra_plot[i], alpha=0.3, linewidth=0.8)

    if spectra_plot.size > 0:
        pixel_maxes = np.max(spectra_plot, axis=1)
        y_max = np.percentile(pixel_maxes, max_percentile)
        y_min = np.percentile(spectra_plot, 0.5)
        y_range = y_max - y_min if y_max > y_min else 1.0
        plt.ylim(y_min - y_range * 0.05, y_max + y_range * 0.15)

    plt.xlabel(r"Wavenumber ($cm^{-1}$)")
    plt.ylabel("Intensity (a.u.)")
    plt.title(title)
    plt.xlim(mask_range)
    plt.grid(True, linestyle="--", alpha=0.5)
    plt.tight_layout()
    plt.savefig(filepath, dpi=150)
    plt.close()
```

```
def _fit_worker(i, wavenumber, spectrum):
    mask_d_search = (wavenumber >= D_PEAK_RANGE[0]) & (wavenumber <= D_PEAK_RANGE[1])
    if np.any(mask_d_search):
        d_center_init = wavenumber[mask_d_search][np.argmax(spectrum[mask_d_search])]
    else:
        d_center_init = 1350

    mask_g_search = (wavenumber >= G_PEAK_RANGE[0]) & (wavenumber <= 1700)
    if np.any(mask_g_search):
        g_center_init = wavenumber[mask_g_search][np.argmax(spectrum[mask_g_search])]
    else:
        g_center_init = 1580

    mask_2d_search = (wavenumber >= TWO_D_PEAK_RANGE[0]) & (wavenumber <= TWO_D_PEAK_RANGE[1])
    if np.any(mask_2d_search):
        twod_center_init = wavenumber[mask_2d_search][np.argmax(spectrum[mask_2d_search])]
    else:
        twod_center_init = 2680

    dg_setup = [
        peaksetup(center=d_center_init, weight=0.5, label="D"),
        peaksetup(center=g_center_init, weight=1.0, label="G")
    ]
    twod_setup = [peaksetup(center=twod_center_init, weight=1.0, label="2D")]

    try:
        mask_dg = (wavenumber >= D_PEAK_RANGE[0]) & (wavenumber <= G_PEAK_RANGE[1])
        res_dg = fit_single_spectrum(wavenumber[mask_dg], spectrum[mask_dg], dg_setup)
        
        mask_2d = (wavenumber >= TWO_D_PEAK_RANGE[0]) & (wavenumber <= TWO_D_PEAK_RANGE[1])
        res_2d = fit_single_spectrum(wavenumber[mask_2d], spectrum[mask_2d], twod_setup)
        
        val_d = res_dg.params['p0_height'].value
        val_g = res_dg.params['p1_height'].value
        val_2d = res_2d.params['p0_height'].value
        fwhm_2d = res_2d.params['p0_fwhm'].value
        pos_d = res_dg.params['p0_center'].value
        pos_g = res_dg.params['p1_center'].value
        pos_2d = res_2d.params['p0_center'].value
        redchi_2d = res_2d.redchi
        
        return i, val_d, val_g, val_2d, fwhm_2d, pos_d, pos_g, pos_2d, redchi_2d, res_dg, res_2d
            
    except Exception as e:
        import traceback
        traceback.print_exc()
        return i, 0, 0, 0, np.nan, np.nan, np.nan, np.nan, np.nan, None, None


def calc_ratios_by_fitting(wavenumber, spectra):
    n_pixels = spectra.shape[0]
    I_D, I_G, I_2D = np.zeros(n_pixels), np.zeros(n_pixels), np.zeros(n_pixels)
    FWHM_2D = np.full(n_pixels, np.nan)
    POS_D = np.full(n_pixels, np.nan)
    POS_G = np.full(n_pixels, np.nan)
    POS_2D = np.full(n_pixels, np.nan)
    REDCHI_2D = np.full(n_pixels, np.nan)
    fit_results_dict = {}

    logger.info("Fitting all pixels using joblib multiprocessing...")

    results = Parallel(n_jobs=-1, verbose=5)(
        delayed(_fit_worker)(i, wavenumber, spectra[i])
        for i in range(n_pixels)
    )

    for i, val_d, val_g, val_2d, fwhm_2d, pos_d, pos_g, pos_2d, redchi_2d, res_dg, res_2d in results: # type: ignore
        I_D[i] = val_d
        I_G[i] = val_g
        I_2D[i] = val_2d
        FWHM_2D[i] = fwhm_2d
        POS_D[i] = pos_d
        POS_G[i] = pos_g
        POS_2D[i] = pos_2d
        REDCHI_2D[i] = redchi_2d
        
        if res_dg is not None and res_2d is not None:
            fit_results_dict[i] = {"dg": res_dg, "2d": res_2d}
        elif val_d == 0 and val_g == 0 and val_2d == 0:
            pass 

    ratio_gd = I_D / (I_G + 1e-12)
    ratio_2dg = I_2D / (I_G + 1e-12)

    two_d_stats = {"fwhm": FWHM_2D, "d_center": POS_D, "g_center": POS_G, "center": POS_2D, "redchi": REDCHI_2D}

    return ratio_2dg, ratio_gd, I_2D, I_G, I_D, two_d_stats, fit_results_dict
```

```
def analyze_graphene_spectra(filepath: Path, d_g_ratio_min=0, d_g_ratio_max=None, two_d_g_ratio_min=0, two_d_g_ratio_max=None, target_idx=None):
    save_dir = OUTPUT_DIR / filepath.relative_to(DATA_DIR).parent
    debug_path = save_dir / "debug"
    if debug_path.exists():
        for file in debug_path.glob("*.png"):
            file.unlink()
        for file in debug_path.glob("*.csv"):
            file.unlink()

    # 1Dデータか2Dマッピングデータかを自動判定し、1Dの場合はデリゲートする
    with open(filepath, 'r') as f:
        first_line = f.readline().strip().split()
    if len(first_line) == 2:
        logger.info(f"Detected 1D spectrum: {filepath.name}. Delegating to analyze_single_spectrum.")
        analyze_single_spectrum(filepath)
        return

    x, y, wavenumber, spectra = load_mapping_ascii(filepath)
    raw_spectra = spectra.copy()
    
    available_idx = range(len(spectra))
    if target_idx is not None:
        idx = target_idx
    else:
        idx = np.random.choice(available_idx, min(5, len(available_idx)), replace=False)

    def run_stage(spectra, name, process_func, *args, **kwargs):
        spectra_before = spectra.copy()
        result = process_func(spectra, *args, **kwargs)
        
        if isinstance(result, tuple):
            spectra = result[0]
        else:
            spectra = result


        spectra_draw(
            wavenumber,
            spectra,
            spectra_ref=spectra_before,
            idx=idx,
            output_dir=debug_path,
            output_prefix=name,
            fit_results_dict=None,
        )
        return result

    spectra, shifts = run_stage(spectra, "wavenumber_corrected", correct_wavenumber_shift, wavenumber)
    spectra = run_stage(spectra, "baseline", preprocess_baseline, wavenumber, target_range=(1100, 3000))

    # -- 比計算 ---
    ratio_2dg, ratio_gd, I2D, IG, ID, two_d_stats, fit_results_dict = calc_ratios_by_fitting(wavenumber, spectra)

    # --- マスク処理 ---
    mask = create_ig_mask(IG, method="absolute", threshold=5)
    ratio_2dg = apply_mask(ratio_2dg, mask)
    ratio_gd = apply_mask(ratio_gd, mask)
    fwhm_2d = apply_mask(two_d_stats["fwhm"], mask)
    pos_d = apply_mask(two_d_stats["d_center"], mask)
    pos_g = apply_mask(two_d_stats["g_center"], mask)
    pos_2d = apply_mask(two_d_stats["center"], mask)
    redchi_2d = apply_mask(two_d_stats["redchi"], mask)

    # --- 結果の保存 ---
    export_ratio_maps(
        save_dir / "quantitative_results.csv", x, y, IG, ID, I2D, ratio_gd, ratio_2dg,
        fwhm_2d=fwhm_2d, pos_d=pos_d, pos_g=pos_g, pos_2d=pos_2d, redchi_2d=redchi_2d,
    )
    for i in idx:
        export_single_spectrum_data(
            save_dir / "debug" / f"representative_spectrum_{i}.csv",
            wavenumber,
            raw_spectra[i],
            spectra[i],
            fit_results_dict.get(i)
        )
        
    # --- すべての処理後のスペクトルを保存 ---
    export_spectrum_data(
        save_dir / "all_processed_spectra.csv",
        wavenumber,
        spectra,
    )

    # --- すべての処理後のスペクトルをグラフ出力（重ね合わせ） ---
    plot_all_spectra_overlay(
        save_dir / "all_processed_spectra.png",
        wavenumber,
        spectra,
        title=f"All Processed Spectra - {filepath.stem}",
        max_percentile=99.0,
    )

    # --- 2D/G比マップの保存 ---
    save_ratio_map_figure(
        save_dir / "2d_g_ratio_map.png",
        x,
        y,
        ratio_2dg,
        title="2D/G Ratio Map",
        vmin=np.nanpercentile(ratio_2dg, 25) if two_d_g_ratio_min is None else two_d_g_ratio_min,
        vmax=np.nanpercentile(ratio_2dg, 75) if two_d_g_ratio_max is None else two_d_g_ratio_max,
    )

    # --- D/G比マップの保存 ---
    save_ratio_map_figure(
        save_dir / "d_g_ratio_map.png",
        x,
        y,
        ratio_gd,
        title="D/G Ratio Map",
        vmin=np.nanpercentile(ratio_gd, 25) if d_g_ratio_min is None else d_g_ratio_min,
        vmax=np.nanpercentile(ratio_gd, 75) if d_g_ratio_max is None else d_g_ratio_max,
    )

    # --- デバッグ用スペクトル描画 ---
    spectra_draw(
        wavenumber,
        spectra,
        idx=idx,
        fit_results_dict=fit_results_dict,
        mask_range=(1100, 3000),
        g_range=G_PEAK_RANGE,
        d_range=D_PEAK_RANGE,
        two_d_range=TWO_D_PEAK_RANGE,
        show_peak=True,
        output_dir=debug_path,
        output_prefix="final_fit",
    )
    
    # --- 結果のログ出力 ---
    logger.info(f"D/G Ratio - min: {np.nanmin(ratio_gd):.3f}, max: {np.nanmax(ratio_gd):.3f}, median: {np.nanmedian(ratio_gd):.3f}")
    logger.info(f"2D/G Ratio - min: {np.nanmin(ratio_2dg):.3f}, max: {np.nanmax(ratio_2dg):.3f}, median: {np.nanmedian(ratio_2dg):.3f}")
    logger.info(f"2D FWHM (cm-1) - min: {np.nanmin(fwhm_2d):.1f}, max: {np.nanmax(fwhm_2d):.1f}, median: {np.nanmedian(fwhm_2d):.1f}")
    logger.info(f"D Center (cm-1) - median: {np.nanmedian(pos_d):.1f}, G Center (cm-1) - median: {np.nanmedian(pos_g):.1f}, 2D Center (cm-1) - median: {np.nanmedian(pos_2d):.1f}")
    logger.info(f"Finished processing {filepath.name}")

def analyze_single_spectrum(filepath: Path):
    save_dir = OUTPUT_DIR / filepath.relative_to(DATA_DIR).parent
    save_dir.mkdir(parents=True, exist_ok=True)
    
    wavenumber, raw_spectrum = load_single_ascii(filepath)
    
    # Reshape 1D to 2D for preprocess_baseline
    processed_spectrum = preprocess_baseline(raw_spectrum.reshape(1, -1), wavenumber, target_range=(1100, 3000))[0]
    
    # Run fitting on 2D reshaped array
    spectra_2d = processed_spectrum.reshape(1, -1)
    ratio_2dg, ratio_gd, I2D, IG, ID, two_d_stats, fit_results_dict = calc_ratios_by_fitting(wavenumber, spectra_2d)
    
    # Export the processed single spectrum data
    export_single_spectrum_data(
        save_dir / f"{filepath.stem}_processed.csv",
        wavenumber,
        raw_spectrum,
        processed_spectrum,
        fit_results_dict.get(0)
    )
    # Peak intensities and ratios export
    df_quant = pd.DataFrame({
        'File': [filepath.name],
        'D_Intensity': [ID[0]],
        'G_Intensity': [IG[0]],
        '2D_Intensity': [I2D[0]],
        'D_G_Ratio': [ratio_gd[0]],
        '2D_G_Ratio': [ratio_2dg[0]],
        '2D_FWHM': [two_d_stats["fwhm"][0]],
        'D_Center': [two_d_stats["d_center"][0]],
        'G_Center': [two_d_stats["g_center"][0]],
        '2D_Center': [two_d_stats["center"][0]],
        '2D_RedChi': [two_d_stats["redchi"][0]],
    })
    df_quant.to_csv(save_dir / f"{filepath.stem}_quantitative.csv", index=False)
    logger.info(f"D/G Ratio: {ratio_gd[0]:.4f}, 2D/G Ratio: {ratio_2dg[0]:.4f}")
    logger.info(f"2D FWHM: {two_d_stats['fwhm'][0]:.1f} cm-1, 2D Center: {two_d_stats['center'][0]:.1f} cm-1")
    logger.info(f"Single spectrum analysis completed: {filepath.name}")
```

```
D_G_RATIO_MIN = 0
D_G_RATIO_MAX = 0.3
TWO_D_G_RATIO_MIN = 0
TWO_D_G_RATIO_MAX = 2

source_dirs = [
    # DATA_DIR / "spectra_mapping" / "S1" / "S1_sub-si_hole-100_D03_acq-5x3_x100.txt",
    # DATA_DIR / "spectra_mapping" / "S2" / "S2_sub-si_hole-100_D03_acq-5x3_x100.txt",
    # DATA_DIR / "spectra_mapping" / "S4" / "S4_sub-si_hole-100_D03_acq-5x3_x100.txt",
    # DATA_DIR / "spectra_mapping" / "S5" / "S5_sub-si_hole-100_D03_acq-5x3_x100.txt",
    # DATA_DIR / "spectra_mapping" / "S7" / "S7_sub-si_hole-100_D03_acq-5x3_x100.txt",
    # DATA_DIR / "spectra_mapping" / "S8" / "S8_sub-si_hole-100_D03_acq-5x3_x100.txt",
    # DATA_DIR / "spectra_mapping" / "S11" / "SID-11_sub-si&hbn_aneal-1h_growth-2h_grating-100_acq-5x3.txt",
    # DATA_DIR / "spectra_mapping" / "S11b" / "S11b_sub-si_hole-100_D03_acq-5x3_x100.txt",
    # DATA_DIR / "spectra_mapping" / "S11c" / "S11c_hole-100_x50_acq1sx1_grating-100_D03.txt",
    # DATA_DIR / "spectra_mapping" / "S11d" / "S11d_hole-100_x100_acq5sx1_grating-100_D03.txt",
    # DATA_DIR / "spectra_mapping" / "S12" / "SID-12_sub-si_aneal-1h_growth-2h_grating-100_acq-5x3_scale-x50.txt",
    # DATA_DIR / "spectra_mapping" / "S13" / "SID-13_sub-si_grating-100_acq-5x3_scale-x100.txt",
    # DATA_DIR / "spectra_mapping" / "S14" / "SID-14_grating-100_acq5x1_D03_hole-100_scale-x100.txt",
    # DATA_DIR / "spectra_mapping" / "S15" / "SID-15_grating-100_acq5x3_D03_hole-100_scale-x100.txt",
    # DATA_DIR / "spectra_mapping" / "S19" / "S19_hole-100_x100_acq5sx3_grating-100_D03.txt",
    # DATA_DIR / "spectra_mapping" / "S20a" / "S20a_hole-100_x100_acq5sx3_grating-100_D03.txt",
    # DATA_DIR / "spectra_mapping" / "S24b" / "S24b_hole-100_x100_acq5sx3_grating-100_D03.txt",
    # DATA_DIR / "spectra_mapping" / "S34" / "S34_x100_D03_hole-100_acq5sx3.txt",
    # DATA_DIR / "spectra_mapping" / "S35" / "s35_d03_acq5sx3_x50.txt",
    # DATA_DIR / "spectra_mapping" / "S36" / "s36_d03_acq5sx3_x100.txt",
    # DATA_DIR / "spectra_mapping" / "S37" / "s37_D03_x100_acq5sx3.txt",
    # DATA_DIR / "spectra_mapping" / "S43" / "s43_D03_x100_acq5sx3.txt",
    # DATA_DIR / "spectra_mapping" / "S48" / "S48_x100_D03_hole-100_acq5sx3.txt",
    # DATA_DIR / "spectra_mapping" / "S49" / "S49_x100_D03_hole-100_acq5sx3 2.txt",
    # DATA_DIR / "spectra_mapping" / "S50" / "S50_x100_D03_hole-100_acq5sx3.txt",
    # DATA_DIR / "spectra_mapping" / "S51" / "S51_x100_D03_hole-100_acq5sx3.txt",
    # DATA_DIR / "spectra_mapping" / "D31" / "d31_d--_hole-100_x100_acq1sx1.txt",
    # DATA_DIR / "spectra_mapping" / "D33" / "d33_d--_hole-100_x100_acq1sx1.txt",
    # DATA_DIR / "spectra_mapping" / "D35" / "d35_d--_hole-100_x100_acq5sx1.txt",
    # DATA_DIR / "spectra_mapping" / "S60" / "S60_D--_hole-100_x100_acq5sx1.txt",
    # DATA_DIR / "spectra_mapping" / "S61" / "S61_D--_hole-100_x100_acq5sx1.txt",
    # DATA_DIR / "spectra_mapping" / "S62" / "S62_D--_hole-100_x100_acq5sx1.txt",
    # DATA_DIR / "spectra_mapping" / "S63" / "S63_D--_hole-100_x100_acq5sx1.txt",
    # DATA_DIR / "spectra_mapping" / "D38" / "D38_D--_hole-100_x100_acq5sx1.txt",
    # DATA_DIR / "spectra_mapping" / "D39" / "D39_D--_hole-100_x100_acq5sx1.txt",
    # DATA_DIR / "spectra_mapping" / "D40" / "d40_d---_hole-100_x100_acq5sx1.txt",
    # DATA_DIR / "spectra_mapping" / "S64" / "s64_d---_hole-100_x100_acq5sx1.txt",
    # DATA_DIR / "spectra_mapping" / "S65" / "s65_d---_hole-100_x100_acq5sx1.txt",
    # DATA_DIR / "spectra_mapping" / "S66" / "s66_d---_hole-100_x100_acq5sx1.txt",
    # DATA_DIR / "spectra_mapping" / "S67" / "S67_d---_hole-100_x100_acq5sx1.txt",
    # DATA_DIR / "spectra_mapping" / "D42" / "D42_d---_hole-100_x100_acq5sx1.txt",
    # DATA_DIR / "spectra_mapping" / "S68" / "S68_d---_hole-100_x100_acq5sx1.txt",
    # DATA_DIR / "spectra_mapping" / "S69" / "S69_d---_hole-100_x100_acq5sx1.txt",
    # DATA_DIR / "spectra_mapping" / "S70" / "S70_d---_hole-100_x100_acq5sx3.txt",
    # DATA_DIR / "spectra_mapping" / "S71" / "S71_d---_hole-100_x100_acq5sx3.txt",
    # DATA_DIR / "spectra_mapping" / "S72" / "S72_d---_hole-100_x100_acq5sx3.txt",
    # DATA_DIR / "spectra_mapping" / "D43" / "D43_d---_hole-100_x100_acq5sx1.txt",
    # DATA_DIR / "spectra_mapping" / "D44" / "D44_d---_hole-100_x100_acq5sx1.txt",
    # DATA_DIR / "spectra_mapping" / "D45" / "D45_d---_hole-100_x100_acq1sx1.txt",
    # DATA_DIR / "spectra_mapping" / "D45" / "D45_d---_hole-100_x100_acq5sx1.txt",
    # DATA_DIR / "spectra_mapping" / "S73" / "S73_d---_hole-100_x100_acq5sx3.txt",
    DATA_DIR / "spectra_mapping" / "D51" / "D51_d---_hole-100_grad-100_x100_acq5sx3.txt",
]

for src in source_dirs:
    analyze_graphene_spectra(
        src,
        d_g_ratio_min=D_G_RATIO_MIN, 
        d_g_ratio_max=D_G_RATIO_MAX, 
        two_d_g_ratio_min=TWO_D_G_RATIO_MIN, 
        two_d_g_ratio_max=TWO_D_G_RATIO_MAX,
        # target_idx=[0]
    )
```

2026-11-06 14:40:43,756 - __main__ - INFO - Fitting all pixels using joblib multiprocessing...
[Parallel(n_jobs=-1)]: Using backend LokyBackend with 8 concurrent workers.
[Parallel(n_jobs=-1)]: Done   2 tasks      | elapsed:    3.0s
[Parallel(n_jobs=-1)]: Done  56 tasks      | elapsed:    6.2s
[Parallel(n_jobs=-1)]: Done 146 tasks      | elapsed:   10.2s
[Parallel(n_jobs=-1)]: Done 272 tasks      | elapsed:   17.9s
[Parallel(n_jobs=-1)]: Done 483 out of 483 | elapsed:   23.5s finished
2026-11-06 14:41:09,295 - __main__ - INFO - D/G Ratio - min: 0.000, max: 24.927, median: 1.123
2026-11-06 14:41:09,296 - __main__ - INFO - 2D/G Ratio - min: 0.000, max: 31.095, median: 1.215
2026-11-06 14:41:09,297 - __main__ - INFO - 2D FWHM (cm-1) - min: 6.0, max: 200.0, median: 41.9
2026-11-06 14:41:09,298 - __main__ - INFO - D Center (cm-1) - median: 1364.9, G Center (cm-1) - median: 1562.6, 2D Center (cm-1) - median: 2637.3
2026-11-06 14:41:09,298 - __main__ - INFO - Finished processing D51_d---_hole-100_grad-100_x100_acq5sx3.txt

```
def plot_raman_data(x, y, wavenumber, spectra, peak, range):
    range_min = peak - range/2
    range_max = peak + range/2
    # ==========================================
    # 1. 平均スペクトルのプロット
    # ==========================================
    fig, ax = plt.subplots(figsize=(4.0, 3.2))
    mean_spectrum = np.mean(spectra, axis=0)

    ax.plot(wavenumber, mean_spectrum, color='#000000', linewidth=1)
    ax.axvspan(range_min, range_max, color='#56b4e9', alpha=0.2, label='Target Range')
    ax.set_xlabel("Raman Shift (cm⁻¹)", fontsize=16)
    ax.set_ylabel("Intensity (a.u.)", fontsize=16)
    ax.tick_params(axis='both', labelsize=16)
    ax.grid(True, alpha=0.3)
    ax.legend(fontsize=16)
    plt.tight_layout()
    plt.show()

    # ==========================================
    # 2. 指定波数範囲のピーク強度マッピングのプロット
    # ==========================================
    mask = (wavenumber >= range_min) & (wavenumber <= range_max)
    if not np.any(mask):
        print(f"Warning: No data points found in range {range_min} - {range_max}")
        return
    peak_intensity = np.max(spectra[:, mask], axis=1)
    
    # 2次元グリッド化
    df_map = pd.DataFrame({'X': y, 'Y': x, 'Intensity': peak_intensity})
    pivot_table = df_map.pivot(index='Y', columns='X', values='Intensity')
    
    x_unique = pivot_table.columns.values
    y_unique = pivot_table.index.values
    C = pivot_table.values
    
    fig, ax = plt.subplots(figsize=(4.0, 3.2)) 
    sc = ax.pcolormesh(x_unique, y_unique, C, shading="auto", cmap='viridis')
    plt.colorbar(sc, label='Peak Max Intensity (a.u.)', shrink=0.6, aspect=20, pad=0.05)
    
    scalebar = ScaleBar(1, "um", length_fraction=0.2, location="lower right", 
                        box_alpha=0, color="white", font_properties={'size': 12})
    ax.add_artist(scalebar)

    ax.set_xticks([])
    ax.set_yticks([])
    ax.set_aspect('equal')
    ax.invert_yaxis() 

    plt.tight_layout()
    plt.show() # 2つ目の図を表示

# SOURCE_DIR = DATA_DIR / "spectra_mapping" 
# filepath = SOURCE_DIR / "expD" / "WSe2_Raman_D03_1s_1accumulation_50X.txt"
# x, y, wavenumber, spectra = load_mapping_ascii(filepath)
# plot_raman_data(x, y, wavenumber, spectra, peak=250, range=10)
```
